Repository: sakibmohammad/agenticHydrogel

# Agentic Hydrogel: A Human-in-the-Loop Computational Workflow for Hydrogel Analysis and Conditional Candidate Generation

Agentic Hydrogel is a lightweight agentic framework for automated hydrogel material data analysis. It supports regression, classification, conditional generaiton, data analysis, visualization, metric evaluation, and report generation using a human-in-the-loop command-line workflow.

The project was developed for hydrogel material design using two dataset groups:

1. PAA hydrogel dataset (**https://doi.org/10.3390/gels10100660**)
2. Granular hydrogel dataset (**https://doi.org/10.1016/j.matt.2023.01.011**)

The project combines rule-based workflow planning, deep learning models including generative models and local/cloud summaries.

## Project Overview

The goal of this project if to establish an agentic workflow that can help a researcher move from raw material datasets to model training, conditional generation and reportable results.

The system can: 
- Load and clean hydrogel datasets
- Detect regression, classification, and generation columns
- Run adaptive PyTorch MLP models for regression/classification
- Train conditional generative models for inverse material design
- Generate material compositions from target rheological properties
- Evaluate synthetic data using distributional and conditional metrics
- Save plots, models, reports, workflow states, and generated data
- Provide LLM-generated workflow summaries

The LLM is not the scientific source of truth. It is rather used for explanation and summarization.

## Repository Structure

```
agentic_gel/ 
├── agents/ 
│ ├── materials_planner_agent.py 
│ ├── materials_analysis_agent.py 
│ ├── materials_generation_agent.py 
│ └── materials_orchestrator_agent.py 
│
├── data/ 
│ ├── PAA_Hydrogel_Dataset/ 
│ └── Granular_Hydrogel_Dataset/ 
│ ├── documentation/ 
│ ├── system_architecture.md 
│ ├── dataset_description.md 
│ └── usage_guide.md 
│
├── notebooks/ 
│ ├── 01_paa_regression_results.ipynb 
│ ├── 02_paa_generation_results.ipynb 
│ ├── 03_granular_generation_results.ipynb 
│ └── 04_paper_figures.ipynb 
│ ├── outputs/ 
│ ├── generated_data/ 
│ ├── models/ 
│ ├── plots/ 
│ ├── reports/ 
│ └── workflows/ 
│
├── utils/ 
│ ├── adaptive_mlp.py 
│ ├── generation_cvae.py 
│ ├── generation_ddpm.py 
│ ├── generation_metrics.py 
│ ├── generation_postprocessing.py 
│ ├── hf_llm_client.py 
│ ├── ollama_llm_client.py 
│ ├── material_dataset_utils.py 
│ ├── material_preprocessing.py 
│ ├── material_report_writer.py 
│ ├── material_schema_discovery.py 
│ ├── material_visualization.py 
│ └── workflow_state.py 
│ 
├── main_materials_llm.py 
├── README.md 
├── requirements.txt 
└── .gitignore
```

## Datasets

The project expects the following dataset folders:
```
data/PAA_Hydrogel_Dataset/
data/Granular_Hydrogel_Dataset/
```
Example PAA generation conditions:
```
Frequency (Hz)
Storage modulus (Pa)
Loss modulus (Pa)
```
Example PAA generation outputs:
```
Acrylamide Conc. %
Bis-acrylamide conc %
Photo-initiator conc. %
Layer Height. (micron)
Bottom Layer exposure time (s)
Exposure time (s)
```
Example granular OscStrain generation conditions:
```
Oscillation strain (%)
Storage modulus (Pa)
Loss modulus (Pa)
Complex modulus (Pa)
```
Example granular OscStress generation conditions:
```
Oscillation stress (Pa)
Storage modulus (Pa)
Loss modulus (Pa)
Complex modulus (Pa)
```
Example granular generation outputs:
```
Microgel Conc. (%)
Microgel Size (um)
Fluid Phase Ca2+ (mM)
Fluid Phase Na+ (mM)
Est. Volume Fraction
Resuspension_encoded
```
Metadata columns such as exported row indices and Stress/Strain labels are automatically removed during dataset loading.

## Running the Main CLI

Installation:

Create and activate a conda environment:
```bash
conda create -n agentic_gel_env python=3.10
conda activate agentic_gel_env
```
Install dependencies:
```bash
pip install -r requirements.txt
```
For PyTorch, install the version appropriate for your system. For CPU-only use:

pip install torch torchvision torchaudio

For GPU/Colab use, install the CUDA-compatible version recommended by PyTorch.

Running the Main CLI

The main entry point is:
```bash
python main_materials_llm.py
```
The CLI supports human-in-the-loop confirmation by default. Use --yes to skip confirmation.

## Citation

```
Mohammad S and Hossain MS (2026) Agentic hydrogel: a human-in-the-loop computational workflow for hydrogel analysis and conditional candidate generation. Front. Soft Matter 6:1936657. doi: 10.3389/frsfm.2026.1936657
```

File: data/PAA_Hydrogel_Dataset/paa_hydrogel_data.csv (part 1 of 3)
Acrylamide Conc. %,Bis-acrylamide conc %,Photo-initiator conc. %,Layer Height. (micron),Bottom Layer exposure time (s),Exposure time (s),Frequency (Hz),Storage modulus (Pa),Loss modulus (Pa)
10,0.2,2,30,50,6,0.01,2148.351318,311.438385
10,0.2,2,30,50,6,0.015848933,2439.765381,247.210968
10,0.2,2,30,50,6,0.025118863,2550.185059,218.6726074
10,0.2,2,30,50,6,0.039810721,2619.587158,189.100235
10,0.2,2,30,50,6,0.063095748,2674.219727,165.0541534
10,0.2,2,30,50,6,0.100000001,2721.459229,153.7145538
10,0.2,2,30,50,6,0.158489317,2764.387451,134.9875641
10,0.2,2,30,50,6,0.251188636,2799.995361,124.053833
10,0.2,2,30,50,6,0.398107171,2830.390625,114.5071335
10,0.2,2,30,50,6,0.630957365,2863.917969,110.6683884
10,0.2,2,30,50,6,1,2889.829346,108.8811264
10,0.2,2,30,50,6,1.584893227,2914.364746,111.9071579
10,0.2,2,30,50,6,2.511886358,2936.616455,118.9732895
10,0.2,2,30,50,6,3.981071472,2953.757813,128.8247375
10,0.2,2,30,50,6,6.309572697,2904.415283,130.0865326
10,0.2,2,30,50,6,10,2925.76709,139.806488
10,0.2,2,30,50,6,0.01,2019.041138,235.5497894
10,0.2,2,30,50,6,0.015848933,2134.80127,187.5473785
10,0.2,2,30,50,6,0.025118863,2205.598633,156.9636536
10,0.2,2,30,50,6,0.039810721,2258.318848,134.137085
10,0.2,2,30,50,6,0.063095748,2296.085938,118.6400604
10,0.2,2,30,50,6,0.100000001,2328.142578,106.8235626
10,0.2,2,30,50,6,0.158489317,2356.850098,97.89962769
10,0.2,2,30,50,6,0.251188636,2382.028809,90.95019531
10,0.2,2,30,50,6,0.398107171,2404.64502,86.67132568
10,0.2,2,30,50,6,0.630957365,2430.060547,83.94960785
10,0.2,2,30,50,6,1,2448.450684,84.04296875
10,0.2,2,30,50,6,1.584893227,2469.882813,88.11299133
10,0.2,2,30,50,6,2.511886358,2489.961426,95.26507568
10,0.2,2,30,50,6,3.981071472,2503.796143,105.4670639
10,0.2,2,30,50,6,6.309572697,2467.090088,112.2753906
10,0.2,2,30,50,6,10,2495.039551,96.1521759
10,0.2,2,30,50,6,0.01,2106.969727,345.0151367
10,0.2,2,30,50,6,0.015848933,2330.191895,211.9912262
10,0.2,2,30,50,6,0.025118863,2433.232178,167.7505493
10,0.2,2,30,50,6,0.039810721,2495.749512,139.276886
10,0.2,2,30,50,6,0.063095748,2542.908447,122.0379562
10,0.2,2,30,50,6,0.100000001,2577.302002,111.4805222
10,0.2,2,30,50,6,0.158489317,2609.293945,100.2962646
10,0.2,2,30,50,6,0.251188636,2633.946533,89.43761444
10,0.2,2,30,50,6,0.398107171,2661.0979,84.53887177
10,0.2,2,30,50,6,0.630957365,2679.700195,79.57699585
10,0.2,2,30,50,6,1,2700.413086,79.37548065
10,0.2,2,30,50,6,1.584893227,2718.455078,79.22820282
10,0.2,2,30,50,6,2.511886358,2738.174561,84.06710052
10,0.2,2,30,50,6,3.981071472,2743.928711,98.15802002
10,0.2,2,30,50,6,6.309572697,2685.107666,91.07966614
10,0.2,2,30,50,6,10,2723.19873,100.425209
10,0.2,2,30,50,6,0.01,2519.156006,225.6427002
10,0.2,2,30,50,6,0.015848933,2604.37085,170.0833588
10,0.2,2,30,50,6,0.025118863,2647.185547,133.7148438
10,0.2,2,30,50,6,0.039810721,2681.284912,113.9758453
10,0.2,2,30,50,6,0.063095748,2713.3396,100.3000107
10,0.2,2,30,50,6,0.100000001,2740.444092,89.38461304
10,0.2,2,30,50,6,0.158489317,2760.729492,82.79653931
10,0.2,2,30,50,6,0.251188636,2781.53833,76.55649567
10,0.2,2,30,50,6,0.398107171,2802.925049,72.09207153
10,0.2,2,30,50,6,0.630957365,2823.109375,69.98768616
10,0.2,2,30,50,6,1,2835.997803,71.01538086
10,0.2,2,30,50,6,1.584893227,2854.716553,73.39735413
10,0.2,2,30,50,6,2.511886358,2863.041748,92.28955078
10,0.2,2,30,50,6,3.981071472,2886.577637,98.66660309
10,0.2,2,30,50,6,6.309572697,2829.773926,112.776886
10,0.2,2,30,50,6,10,2861.869141,91.31180573
10,0.2,2,90,50,6,0.01,819.6756592,121.0620651
10,0.2,2,90,50,6,0.015848933,899.0216675,113.5734634
10,0.2,2,90,50,6,0.025118863,954.7654419,102.8617706
10,0.2,2,90,50,6,0.039810721,994.0921021,93.88309479
10,0.2,2,90,50,6,0.063095748,1027.380371,86.35836792
10,0.2,2,90,50,6,0.100000001,1053.345337,80.11935425
10,0.2,2,90,50,6,0.158489317,1076.165771,75.17558289
10,0.2,2,90,50,6,0.251188636,1096.460815,71.98627472
10,0.2,2,90,50,6,0.398107171,1115.597656,69.9141922
10,0.2,2,90,50,6,0.630957365,1132.748535,69.38749695
10,0.2,2,90,50,6,1,1151.572876,72.22250366
10,0.2,2,90,50,6,1.584893227,1168.60498,76.90496063
10,0.2,2,90,50,6,2.511886358,1183.950195,85.06565094
10,0.2,2,90,50,6,3.981071472,1187.245728,98.36016083
10,0.2,2,90,50,6,6.309572697,1165.144653,115.6507111
10,0.2,2,90,50,6,10,1240.213867,114.0786438
10,0.2,2,90,50,6,0.01,623.5822754,116.4548798
10,0.2,2,90,50,6,0.015848933,704.81427,102.8403397
10,0.2,2,90,50,6,0.025118863,756.8909302,91.15359497
10,0.2,2,90,50,6,0.039810721,789.888916,80.39968872
10,0.2,2,90,50,6,0.063095748,820.9055176,73.4879837
10,0.2,2,90,50,6,0.100000001,842.8981323,67.4130249
10,0.2,2,90,50,6,0.158489317,861.5234375,62.48575974
10,0.2,2,90,50,6,0.251188636,877.7950439,59.05724716
10,0.2,2,90,50,6,0.398107171,892.8920898,56.67546463
10,0.2,2,90,50,6,0.630957365,907.0192871,55.99652863
10,0.2,2,90,50,6,1,920.7817383,57.42076111
10,0.2,2,90,50,6,1.584893227,933.210022,60.64852524
10,0.2,2,90,50,6,2.511886358,942.2241211,67.61360168
10,0.2,2,90,50,6,3.981071472,925.1483765,83.82102966
10,0.2,2,90,50,6,6.309572697,953.8388672,81.43232727
10,0.2,2,90,50,6,10,1057.385498,76.12268829
10,0.2,2,90,50,6,0.01,636.5460815,121.921463
10,0.2,2,90,50,6,0.015848933,735.6827393,114.3205338
10,0.2,2,90,50,6,0.025118863,802.1136475,104.1842041
10,0.2,2,90,50,6,0.039810721,846.7289429,95.54125977
10,0.2,2,90,50,6,0.063095748,881.7450562,88.19549561
10,0.2,2,90,50,6,0.100000001,909.9827881,81.86100769
10,0.2,2,90,50,6,0.158489317,934.3040771,77.13864136
10,0.2,2,90,50,6,0.251188636,955.7301025,73.82361603
10,0.2,2,90,50,6,0.398107171,975.7229004,71.81442261
10,0.2,2,90,50,6,0.630957365,995.0325928,72.38248444
10,0.2,2,90,50,6,1,1012.807251,73.83664703
10,0.2,2,90,50,6,1.584893227,1030.69519,78.26347351
10,0.2,2,90,50,6,2.511886358,1045.39563,86.54093933
10,0.2,2,90,50,6,3.981071472,1039.475586,103.4208679
10,0.2,2,90,50,6,6.309572697,1048.784668,110.4229126
10,0.2,2,90,50,6,10,1127.159668,139.3020325
10,0.2,2,90,50,6,0.01,992.4401245,131.3758392
10,0.2,2,90,50,6,0.015848933,1096.709961,109.5642319
10,0.2,2,90,50,6,0.025118863,1159.538452,95.00662231
10,0.2,2,90,50,6,0.039810721,1204.889282,84.34257507
10,0.2,2,90,50,6,0.063095748,1238.121582,76.76155853
10,0.2,2,90,50,6,0.100000001,1263.379028,71.36489868
10,0.2,2,90,50,6,0.158489317,1286.285767,67.85210419
10,0.2,2,90,50,6,0.251188636,1305.815063,65.83091736
10,0.2,2,90,50,6,0.398107171,1324.207764,65.28800201
10,0.2,2,90,50,6,0.630957365,1341.550537,66.71614075
10,0.2,2,90,50,6,1,1359.40625,69.47169495
10,0.2,2,90,50,6,1.584893227,1376.604614,74.18766022
10,0.2,2,90,50,6,2.511886358,1393.894287,82.17089844
10,0.2,2,90,50,6,3.981071472,1404.196045,94.14842987
10,0.2,2,90,50,6,6.309572697,1342.03064,125.3669052
10,0.2,2,90,50,6,10,1413.673584,113.3642654
10,0.2,2,90,50,6,0.01,1246.608032,123.99189
10,0.2,2,90,50,6,0.015848933,1311.011597,105.8169327
10,0.2,2,90,50,6,0.025118863,1355.481934,91.23984528
10,0.2,2,90,50,6,0.039810721,1386.793335,81.65088654
10,0.2,2,90,50,6,0.063095748,1412.64624,74.72267151
10,0.2,2,90,50,6,0.100000001,1434.853394,70.14427185
10,0.2,2,90,50,6,0.158489317,1454.515259,66.04334259
10,0.2,2,90,50,6,0.251188636,1472.28418,64.11168671
10,0.2,2,90,50,6,0.398107171,1489.332275,63.75006104
10,0.2,2,90,50,6,0.630957365,1506.51355,65.19062042
10,0.2,2,90,50,6,1,1523.078003,67.94774628
10,0.2,2,90,50,6,1.584893227,1540.122314,73.83866882
10,0.2,2,90,50,6,2.511886358,1555.613159,81.83863068
10,0.2,2,90,50,6,3.981071472,1568.537354,92.41204071
10,0.2,2,90,50,6,6.309572697,1492.7052,125.9943771
10,0.2,2,90,50,6,10,1585.204102,112.0015488
10,0.2,2,90,50,6,0.01,1188.704712,127.5840073
10,0.2,2,90,50,6,0.015848933,1270.274902,111.4982986
10,0.2,2,90,50,6,0.025118863,1322.093018,99.88456726
10,0.2,2,90,50,6,0.039810721,1358.08606,86.35188293
10,0.2,2,90,50,6,0.063095748,1390.908447,84.10816956
10,0.2,2,90,50,6,0.100000001,1416.428589,77.99724579
10,0.2,2,90,50,6,0.158489317,1439.082764,74.34849548
10,0.2,2,90,50,6,0.251188636,1459.436157,72.35758209
10,0.2,2,90,50,6,0.398107171,1479.025146,71.65676117
10,0.2,2,90,50,6,0.630957365,1496.489746,73.50554657
10,0.2,2,90,50,6,1,1517.114258,76.25029755
10,0.2,2,90,50,6,1.584893227,1536.026367,82.70565796
10,0.2,2,90,50,6,2.511886358,1554.626221,89.9800415
10,0.2,2,90,50,6,3.981071472,1567.188965,102.9316025
10,0.2,2,90,50,6,6.309572697,1485.3573,140.6254883
10,0.2,2,90,50,6,10,1549.874268,214.8951874
10,0.2,2,150,50,6,0.01,588.6187134,99.81731415
10,0.2,2,150,50,6,0.015848933,670.3511963,80.06125641
10,0.2,2,150,50,6,0.025118863,717.6531372,71.18693542
10,0.2,2,150,50,6,0.039810721,752.5592651,65.57300568
10,0.2,2,150,50,6,0.063095748,778.6577148,60.00177002
10,0.2,2,150,50,6,0.100000001,798.4104614,56.06704712
10,0.2,2,150,50,6,0.158489317,816.7026367,53.3131218
10,0.2,2,150,50,6,0.251188636,831.8120117,52.28001785
10,0.2,2,150,50,6,0.398107171,845.7680054,52.01691437
10,0.2,2,150,50,6,0.630957365,858.2214355,53.48007965
10,0.2,2,150,50,6,1,873.4542236,55.5036087
10,0.2,2,150,50,6,1.584893227,886.0220947,59.93143082
10,0.2,2,150,50,6,2.511886358,895.9087524,66.59352875
10,0.2,2,150,50,6,3.981071472,887.6000977,78.38009644
10,0.2,2,150,50,6,6.309572697,901.7639771,77.78048706
10,0.2,2,150,50,6,10,958.1152344,121.7582321
10,0.2,2,150,50,6,0.01,549.1827393,80.77813721
10,0.2,2,150,50,6,0.015848933,624.1502075,69.58078766
10,0.2,2,150,50,6,0.025118863,670.2761841,61.55362701
10,0.2,2,150,50,6,0.039810721,700.1247559,55.70952606
10,0.2,2,150,50,6,0.063095748,722.6623535,51.3995285
10,0.2,2,150,50,6,0.100000001,740.8897705,48.19259262
10,0.2,2,150,50,6,0.158489317,756.1211548,45.94195938
10,0.2,2,150,50,6,0.251188636,769.4887695,44.86459351
10,0.2,2,150,50,6,0.398107171,781.8800659,45.0399971
10,0.2,2,150,50,6,0.630957365,795.2449951,46.43759918
10,0.2,2,150,50,6,1,805.9893188,49.11185455
10,0.2,2,150,50,6,1.584893227,817.192627,53.46695328
10,0.2,2,150,50,6,2.511886358,825.5497437,60.0235672
10,0.2,2,150,50,6,3.981071472,809.6062012,74.14039612
10,0.2,2,150,50,6,6.309572697,832.8254395,65.80875397
10,0.2,2,150,50,6,10,826.3857422,102.5190201
10,0.2,2,150,50,6,0.01,531.0776367,90.94733429
10,0.2,2,150,50,6,0.015848933,613.1652832,73.88378906
10,0.2,2,150,50,6,0.025118863,659.8217773,64.20128632
10,0.2,2,150,50,6,0.039810721,687.987793,58.81645203
10,0.2,2,150,50,6,0.063095748,712.5299072,56.27495956
10,0.2,2,150,50,6,0.100000001,731.2672729,52.75532532
10,0.2,2,150,50,6,0.158489317,747.1314087,51.04004669
10,0.2,2,150,50,6,0.251188636,761.468811,50.46304703
10,0.2,2,150,50,6,0.398107171,775.3462524,50.76426315
10,0.2,2,150,50,6,0.630957365,789.708252,52.34835052
10,0.2,2,150,50,6,1,802.5247192,56.0769577
10,0.2,2,150,50,6,1.584893227,815.5924683,61.08843613
10,0.2,2,150,50,6,2.511886358,826.5024414,68.74790955
10,0.2,2,150,50,6,3.981071472,810.5757446,85.01473999
10,0.2,2,150,50,6,6.309572697,841.1264038,78.68423462
10,0.2,2,150,50,6,10,878.9335938,101.1561127
10,0.2,2,150,50,6,0.01,529.3479004,77.75352478
10,0.2,2,150,50,6,0.015848933,604.0164185,70.19263458
10,0.2,2,150,50,6,0.025118863,650.1625366,62.96640396
10,0.2,2,150,50,6,0.039810721,681.6020508,58.68709183
10,0.2,2,150,50,6,0.063095748,704.8925781,54.88187027
10,0.2,2,150,50,6,0.100000001,723.7294312,52.27966309
10,0.2,2,150,50,6,0.158489317,740.9963989,50.54318619
10,0.2,2,150,50,6,0.251188636,755.4343872,50.21185684
10,0.2,2,150,50,6,0.398107171,769.163269,50.84906006
10,0.2,2,150,50,6,0.630957365,782.9254761,52.4029274
10,0.2,2,150,50,6,1,796.7709961,55.53548813
10,0.2,2,150,50,6,1.584893227,809.6057129,60.55134201
10,0.2,2,150,50,6,2.511886358,818.6046753,68.08157349
10,0.2,2,150,50,6,3.981071472,795.5414429,86.16769409
10,0.2,2,150,50,6,6.309572697,834.4902344,78.50373077
10,0.2,2,150,50,6,10,834.4121094,91.78366852
10,0.2,2,150,50,6,0.01,554.2723389,81.860466
10,0.2,2,150,50,6,0.015848933,623.0428467,71.16964722
10,0.2,2,150,50,6,0.025118863,671.1330566,65.42974091
10,0.2,2,150,50,6,0.039810721,703.9107666,61.02409363
10,0.2,2,150,50,6,0.063095748,727.8668213,57.44719315
10,0.2,2,150,50,6,0.100000001,747.755249,55.07040787
10,0.2,2,150,50,6,0.158489317,765.0080566,53.71088409
10,0.2,2,150,50,6,0.251188636,781.0812988,53.42783737
10,0.2,2,150,50,6,0.398107171,795.7573242,54.3043251
10,0.2,2,150,50,6,0.630957365,812.0750122,56.79177856
10,0.2,2,150,50,6,1,825.6589966,59.95024109
10,0.2,2,150,50,6,1.584893227,840.0722656,65.36448669
10,0.2,2,150,50,6,2.511886358,850.8057251,73.2338028
10,0.2,2,150,50,6,3.981071472,838.4347534,89.45168304
10,0.2,2,150,50,6,6.309572697,869.5038452,83.39693451
10,0.2,2,150,50,6,10,890.8569336,126.7875977
10,0.3,1.5,30,50,6,0.01,794.8421021,119.8668976
10,0.3,1.5,30,50,6,0.015848933,875.5668335,104.8251877
10,0.3,1.5,30,50,6,0.025118863,921.9036255,100.3833008
10,0.3,1.5,30,50,6,0.039810721,955.2020874,92.36123657
10,0.3,1.5,30,50,6,0.063095748,982.9713135,89.61766815
10,0.3,1.5,30,50,6,0.100000001,1007.452881,90.31491852
10,0.3,1.5,30,50,6,0.158489317,1030.484253,91.48081207
10,0.3,1.5,30,50,6,0.251188636,1054.120972,95.55980682
10,0.3,1.5,30,50,6,0.398107171,1078.480103,101.8144455
10,0.3,1.5,30,50,6,0.630957365,1103.442627,109.0285873
10,0.3,1.5,30,50,6,1,1126.662476,119.3325653
10,0.3,1.5,30,50,6,1.584893227,1143.557251,134.8121948
10,0.3,1.5,30,50,6,2.511886358,1121.266846,163.3370209
10,0.3,1.5,30,50,6,3.981071472,1076.533813,178.4498138
10,0.3,1.5,30,50,6,6.309572697,1156.744629,200.773407
10,0.3,1.5,30,50,6,10,1085.893555,253.2296448
10,0.3,1.5,30,50,6,0.01,1107.830811,157.1526489
10,0.3,1.5,30,50,6,0.015848933,1256.523071,132.4112091
10,0.3,1.5,30,50,6,0.025118863,1315.424805,122.1022186
10,0.3,1.5,30,50,6,0.039810721,1356.774902,113.4623947
10,0.3,1.5,30,50,6,0.063095748,1391.340698,107.9588394
10,0.3,1.5,30,50,6,0.100000001,1420.476563,105.7528305
10,0.3,1.5,30,50,6,0.158489317,1447.373047,103.3249207
10,0.3,1.5,30,50,6,0.251188636,1472.446045,105.3073273
10,0.3,1.5,30,50,6,0.398107171,1497.797119,107.8914108
10,0.3,1.5,30,50,6,0.630957365,1518.265747,112.8055038
10,0.3,1.5,30,50,6,1,1545.093994,119.8221359
10,0.3,1.5,30,50,6,1.584893227,1562.09436,132.4866028
10,0.3,1.5,30,50,6,2.511886358,1549.354492,154.5949097
10,0.3,1.5,30,50,6,3.981071472,1423.408936,203.0820007
10,0.3,1.5,30,50,6,6.309572697,1612.054443,185.5023041
10,0.3,1.5,30,50,6,10,1542.204102,280.1023865
10,0.3,1.5,30,50,6,0.01,1673.101807,303.9434814
10,0.3,1.5,30,50,6,0.015848933,1901.116455,248.0349121
10,0.3,1.5,30,50,6,0.025118863,2029.706055,253.5332031
10,0.3,1.5,30,50,6,0.039810721,2138.056885,217.9047241
10,0.3,1.5,30,50,6,0.063095748,2214.673828,201.3081207
10,0.3,1.5,30,50,6,0.100000001,2276.740967,187.7868652
10,0.3,1.5,30,50,6,0.158489317,2328.422119,184.0621033
10,0.3,1.5,30,50,6,0.251188636,2376.450439,181.4630127
10,0.3,1.5,30,50,6,0.398107171,2424.387451,180.1629791
10,0.3,1.5,30,50,6,0.630957365,2469.609131,182.1654968
10,0.3,1.5,30,50,6,1,2514.459717,188.2997284
10,0.3,1.5,30,50,6,1.584893227,2555.021729,201.4998779
10,0.3,1.5,30,50,6,2.511886358,2578.710938,224.0017548
10,0.3,1.5,30,50,6,3.981071472,2494.979736,286.0319519
10,0.3,1.5,30,50,6,6.309572697,2562.553711,260.4605713
10,0.3,1.5,30,50,6,10,2617.534668,367.0593872
10,0.3,1.5,30,50,6,0.01,1049.903809,202.2084198
10,0.3,1.5,30,50,6,0.015848933,1190.813843,193.9084167
10,0.3,1.5,30,50,6,0.025118863,1298.634888,183.133606
10,0.3,1.5,30,50,6,0.039810721,1374.69873,172.2228546
10,0.3,1.5,30,50,6,0.063095748,1442.465576,164.2783508
10,0.3,1.5,30,50,6,0.100000001,1496.261353,157.4094391
10,0.3,1.5,30,50,6,0.158489317,1542.6073,152.6832428
10,0.3,1.5,30,50,6,0.251188636,1583.5271,149.8647919
10,0.3,1.5,30,50,6,0.398107171,1622.072388,149.740036
10,0.3,1.5,30,50,6,0.630957365,1654.872925,151.8221893
10,0.3,1.5,30,50,6,1,1692.331909,157.1064606
10,0.3,1.5,30,50,6,1.584893227,1718.123413,168.759552
10,0.3,1.5,30,50,6,2.511886358,1703.510864,197.4153748
10,0.3,1.5,30,50,6,3.981071472,1558.744385,250.9070587
10,0.3,1.5,30,50,6,6.309572697,1807.75293,207.6568146
10,0.3,1.5,30,50,6,10,1951.111328,292.592926
10,0.3,1.5,30,50,6,0.01,836.6077271,205.6836548
10,0.3,1.5,30,50,6,0.015848933,1029.48999,200.5415497
10,0.3,1.5,30,50,6,0.025118863,1163.221069,191.0995178
10,0.3,1.5,30,50,6,0.039810721,1250.923096,185.1548462
10,0.3,1.5,30,50,6,0.063095748,1319.343994,178.088501
10,0.3,1.5,30,50,6,0.100000001,1374.470825,172.3211212
10,0.3,1.5,30,50,6,0.158489317,1424.284058,169.1730499
10,0.3,1.5,30,50,6,0.251188636,1466.146484,166.9062042
10,0.3,1.5,30,50,6,0.398107171,1506.325073,167.806488
10,0.3,1.5,30,50,6,0.630957365,1543.34668,171.0149994
10,0.3,1.5,30,50,6,1,1581.878052,176.4074097
10,0.3,1.5,30,50,6,1.584893227,1606.97168,189.6759491
10,0.3,1.5,30,50,6,2.511886358,1577.348877,221.244751
10,0.3,1.5,30,50,6,3.981071472,1464.672363,264.6411743
10,0.3,1.5,30,50,6,6.309572697,1717.171875,240.5729523
10,0.3,1.5,30,50,6,10,1846.425781,285.1681519
10,0.3,1.5,30,50,6,0.01,1185.465088,289.3953857
10,0.3,1.5,30,50,6,0.015848933,1462.810547,230.2918091
10,0.3,1.5,30,50,6,0.025118863,1605.69397,205.310379
10,0.3,1.5,30,50,6,0.039810721,1704.305786,192.2484741
10,0.3,1.5,30,50,6,0.063095748,1781.550781,179.7244568
10,0.3,1.5,30,50,6,0.100000001,1845.062744,168.6250305
10,0.3,1.5,30,50,6,0.158489317,1899.265625,162.765274
10,0.3,1.5,30,50,6,0.251188636,1945.803223,158.4546509
10,0.3,1.5,30,50,6,0.398107171,1988.051514,156.6010742
10,0.3,1.5,30,50,6,0.630957365,2025.518799,157.1016693
10,0.3,1.5,30,50,6,1,2067.773926,164.0563202
10,0.3,1.5,30,50,6,1.584893227,2103.225098,175.6985931
10,0.3,1.5,30,50,6,2.511886358,2120.417236,195.522522
10,0.3,1.5,30,50,6,3.981071472,1951.706665,270.1116333
10,0.3,1.5,30,50,6,6.309572697,2151.919678,240.0037842
10,0.3,1.5,30,50,6,10,2179.372559,358.0857239
10,0.3,1.5,90,50,6,0.01,3144.900879,354.9623108
10,0.3,1.5,90,50,6,0.015848933,3362.592041,364.7145081
10,0.3,1.5,90,50,6,0.025118863,3500.552002,354.4235229
10,0.3,1.5,90,50,6,0.039810721,3603.82959,279.4587708
10,0.3,1.5,90,50,6,0.063095748,3696.370605,266.8266907
10,0.3,1.5,90,50,6,0.100000001,3766.425537,243.1165161
10,0.3,1.5,90,50,6,0.158489317,3833.567871,221.8450623
10,0.3,1.5,90,50,6,0.251188636,3891.05127,208.2646027
10,0.3,1.5,90,50,6,0.398107171,3945.285156,206.6424103
10,0.3,1.5,90,50,6,0.630957365,3996.454834,204.7433777
10,0.3,1.5,90,50,6,1,4050.068848,208.5401611
10,0.3,1.5,90,50,6,1.584893227,4101.943848,221.320694
10,0.3,1.5,90,50,6,2.511886358,4148.8125,239.8839417
10,0.3,1.5,90,50,6,3.981071472,4181.987305,267.6699829
10,0.3,1.5,90,50,6,6.309572697,3928.458008,376.6417542
10,0.3,1.5,90,50,6,10,4428.666992,595.90979
10,0.3,1.5,90,50,6,0.01,3146.589111,284.2670898
10,0.3,1.5,90,50,6,0.015848933,3305.578613,269.7938538
10,0.3,1.5,90,50,6,0.025118863,3421.422607,320.041687
10,0.3,1.5,90,50,6,0.039810721,3518.221436,283.9009094
10,0.3,1.5,90,50,6,0.063095748,3578.630615,256.0275879
10,0.3,1.5,90,50,6,0.100000001,3636.926514,240.7263184
10,0.3,1.5,90,50,6,0.158489317,3699.262939,208.1870728
10,0.3,1.5,90,50,6,0.251188636,3751.670654,191.1188049
10,0.3,1.5,90,50,6,0.398107171,3803.695068,181.4766235
10,0.3,1.5,90,50,6,0.630957365,3853.893311,190.8957977
10,0.3,1.5,90,50,6,1,3894.567139,193.0374451
10,0.3,1.5,90,50,6,1.584893227,3938.600586,203.171402
10,0.3,1.5,90,50,6,2.511886358,3978.957764,221.2213287
10,0.3,1.5,90,50,6,3.981071472,3988.846191,253.0686798
10,0.3,1.5,90,50,6,6.309572697,3832.191895,312.4916077
10,0.3,1.5,90,50,6,10,4078.695801,518.1386719
10,0.3,1.5,90,50,6,0.01,3478.505371,567.4904175
10,0.3,1.5,90,50,6,0.015848933,3798.558105,409.011322
10,0.3,1.5,90,50,6,0.025118863,3999.41748,352.2207031
10,0.3,1.5,90,50,6,0.039810721,4132.508301,355.7645264
10,0.3,1.5,90,50,6,0.063095748,4248.836914,311.4745789
10,0.3,1.5,90,50,6,0.100000001,4332.520996,296.6139832
10,0.3,1.5,90,50,6,0.158489317,4416.027832,268.2415466
10,0.3,1.5,90,50,6,0.251188636,4485.307617,241.3153687
10,0.3,1.5,90,50,6,0.398107171,4549.405273,230.0028229
10,0.3,1.5,90,50,6,0.630957365,4605.569336,224.9871216
10,0.3,1.5,90,50,6,1,4665.07373,227.1977386
10,0.3,1.5,90,50,6,1.584893227,4718.911133,238.0254822
10,0.3,1.5,90,50,6,2.511886358,4777.296387,256.1818848
10,0.3,1.5,90,50,6,3.981071472,4804.125,283.8210754
10,0.3,1.5,90,50,6,6.309572697,4490.391113,420.9407654
10,0.3,1.5,90,50,6,10,4826.671875,313.4855957
10,0.3,1.5,90,50,6,0.01,2720.877441,360.6934814
10,0.3,1.5,90,50,6,0.015848933,2952.370361,309.2558594
10,0.3,1.5,90,50,6,0.025118863,3119.897217,281.7051086
10,0.3,1.5,90,50,6,0.039810721,3225.857178,254.866806
10,0.3,1.5,90,50,6,0.063095748,3311.903809,225.0398865
10,0.3,1.5,90,50,6,0.100000001,3391.789795,215.6368408
10,0.3,1.5,90,50,6,0.158489317,3454.841064,201.3287964
10,0.3,1.5,90,50,6,0.251188636,3511.387451,190.5483246
10,0.3,1.5,90,50,6,0.398107171,3562.37793,184.2949371
10,0.3,1.5,90,50,6,0.630957365,3611.392822,180.6262054
10,0.3,1.5,90,50,6,1,3658.072998,181.9775848
10,0.3,1.5,90,50,6,1.584893227,3702.298096,190.0813293
10,0.3,1.5,90,50,6,2.511886358,3738.254639,206.8885651
10,0.3,1.5,90,50,6,3.981071472,3737.100342,230.6080475
10,0.3,1.5,90,50,6,6.309572697,3577.209473,302.3852844
10,0.3,1.5,90,50,6,10,3979.758301,377.4207764
10,0.3,1.5,150,50,6,0.01,792.6945801,222.0772552
10,0.3,1.5,150,50,6,0.015848933,1115.900391,210.6776581
10,0.3,1.5,150,50,6,0.025118863,1277.691284,201.4523468
10,0.3,1.5,150,50,6,0.039810721,1379.997925,192.31633
10,0.3,1.5,150,50,6,0.063095748,1459.113037,186.0162659
10,0.3,1.5,150,50,6,0.100000001,1524.792847,178.9026489
10,0.3,1.5,150,50,6,0.158489317,1581.636841,173.6609344
10,0.3,1.5,150,50,6,0.251188636,1632.377686,171.3683929
10,0.3,1.5,150,50,6,0.398107171,1679.722656,171.0887909
10,0.3,1.5,150,50,6,0.630957365,1726.476074,174.0962982
10,0.3,1.5,150,50,6,1,1770.85022,179.0572662
10,0.3,1.5,150,50,6,1.584893227,1809.474731,190.7611847
10,0.3,1.5,150,50,6,2.511886358,1827.071777,213.3505859
10,0.3,1.5,150,50,6,3.981071472,1631.366699,307.4781189
10,0.3,1.5,150,50,6,6.309572697,1872.718262,255.3669739
10,0.3,1.5,150,50,6,10,1930.00293,348.2098083
10,0.3,1.5,150,50,6,0.01,914.8555908,213.0912781
10,0.3,1.5,150,50,6,0.015848933,1146.029297,162.0523834
10,0.3,1.5,150,50,6,0.025118863,1254.508667,155.5088348
10,0.3,1.5,150,50,6,0.039810721,1324.495605,148.9598389
10,0.3,1.5,150,50,6,0.063095748,1381.749023,143.6582489
10,0.3,1.5,150,50,6,0.100000001,1429.316162,138.0585327
10,0.3,1.5,150,50,6,0.158489317,1469.506348,134.0541534
10,0.3,1.5,150,50,6,0.251188636,1506.987061,132.6524658
10,0.3,1.5,150,50,6,0.398107171,1542.488159,133.2776337
10,0.3,1.5,150,50,6,0.630957365,1578.297852,136.6074524
10,0.3,1.5,150,50,6,1,1610.093994,142.0233459
10,0.3,1.5,150,50,6,1.584893227,1638.444458,153.3923492
10,0.3,1.5,150,50,6,2.511886358,1645.342651,174.3477631
10,0.3,1.5,150,50,6,3.981071472,1460.895264,243.8402863
10,0.3,1.5,150,50,6,6.309572697,1723.977295,162.7147217
10,0.3,1.5,150,50,6,10,1718.705078,237.0422668
10,0.3,1.5,150,50,6,0.01,1441.179688,238.6564331
10,0.3,1.5,150,50,6,0.015848933,1671.715698,198.0461884
10,0.3,1.5,150,50,6,0.025118863,1790.603027,174.6161346
10,0.3,1.5,150,50,6,0.039810721,1864.614502,164.4631195
10,0.3,1.5,150,50,6,0.063095748,1924.535645,154.8105621
10,0.3,1.5,150,50,6,0.100000001,1975.35022,149.1272125
10,0.3,1.5,150,50,6,0.158489317,2019.281738,144.987442
10,0.3,1.5,150,50,6,0.251188636,2059.591797,145.2768555
10,0.3,1.5,150,50,6,0.398107171,2099.408691,147.1047363
10,0.3,1.5,150,50,6,0.630957365,2136.765381,151.9244232
10,0.3,1.5,150,50,6,1,2176.115479,161.5890961
10,0.3,1.5,150,50,6,1.584893227,2211.212646,174.7327423
10,0.3,1.5,150,50,6,2.511886358,2234.643799,196.0740509
10,0.3,1.5,150,50,6,3.981071472,2146.065186,262.8354797
10,0.3,1.5,150,50,6,6.309572697,2266.774902,209.3307343
10,0.3,1.5,150,50,6,10,2183.386719,319.2396545
10,0.3,1.5,150,50,6,0.01,1526.96814,179.4642639
10,0.3,1.5,150,50,6,0.015848933,1526.668823,206.5017548
10,0.3,1.5,150,50,6,0.025118863,1647.414795,122.133812
10,0.3,1.5,150,50,6,0.039810721,1714.02832,108.1332245
10,0.3,1.5,150,50,6,0.063095748,1757.138306,104.4216385
10,0.3,1.5,150,50,6,0.100000001,1789.755493,98.2509613
10,0.3,1.5,150,50,6,0.158489317,1822.737915,96.52468109
10,0.3,1.5,150,50,6,0.251188636,1850.739136,99.41951752
10,0.3,1.5,150,50,6,0.398107171,1876.270142,96.98204803
10,0.3,1.5,150,50,6,0.630957365,1902.98291,99.647789
10,0.3,1.5,150,50,6,1,1924.24292,101.0867004
10,0.3,1.5,150,50,6,1.584893227,1942.130615,109.985939
10,0.3,1.5,150,50,6,2.511886358,1949.534668,122.1357956
10,0.3,1.5,150,50,6,3.981071472,1765.623657,209.1875305
10,0.3,1.5,150,50,6,6.309572697,1894.122803,222.6714325
10,0.3,1.5,150,50,6,10,1445.5,133.6759644
10,0.3,1.5,150,50,6,0.01,1068.542114,237.8751984
10,0.3,1.5,150,50,6,0.015848933,1373.588501,181.042923
10,0.3,1.5,150,50,6,0.025118863,1494.463501,161.0671692
10,0.3,1.5,150,50,6,0.039810721,1571.408203,152.6765137
10,0.3,1.5,150,50,6,0.063095748,1632.866699,141.1621094
10,0.3,1.5,150,50,6,0.100000001,1680.440674,136.9138031
10,0.3,1.5,150,50,6,0.158489317,1722.2771,133.4128876
10,0.3,1.5,150,50,6,0.251188636,1760.723877,133.504776
10,0.3,1.5,150,50,6,0.398107171,1797.786133,136.5603485
10,0.3,1.5,150,50,6,0.630957365,1830.294189,142.1117706
10,0.3,1.5,150,50,6,1,1870.031494,150.3877869
10,0.3,1.5,150,50,6,1.584893227,1904.280518,163.530365
10,0.3,1.5,150,50,6,2.511886358,1928.454102,183.5970764
10,0.3,1.5,150,50,6,3.981071472,1835.474365,248.9509888
10,0.3,1.5,150,50,6,6.309572697,2001.122925,213.7736359
10,0.3,1.5,150,50,6,10,2121.003906,322.7964172
10,0.3,2,60,50,6,0.01,3172.686035,400.8260498
10,0.3,2,60,50,6,0.015848933,3309.040039,333.415863
10,0.3,2,60,50,6,0.025118863,3428.186768,278.9004211
10,0.3,2,60,50,6,0.039810721,3509.458252,238.6191711
10,0.3,2,60,50,6,0.063095748,3576.303711,207.489212
10,0.3,2,60,50,6,0.100000001,3635.24707,191.9105988
10,0.3,2,60,50,6,0.158489317,3689.553955,164.7679901
10,0.3,2,60,50,6,0.251188636,3733.266602,148.9517365
10,0.3,2,60,50,6,0.398107171,3769.841797,137.7580261
10,0.3,2,60,50,6,0.630957365,3808.794189,129.964386
10,0.3,2,60,50,6,1,3836.625732,125.6047745
10,0.3,2,60,50,6,1.584893227,3865.7146,126.6579056
10,0.3,2,60,50,6,2.511886358,3889.066162,129.8419189
10,0.3,2,60,50,6,3.981071472,3887.987793,141.2898712
10,0.3,2,60,50,6,6.309572697,3775.225586,117.2411118
10,0.3,2,60,50,6,10,3788.460938,138.1066132
10,0.3,2,60,50,6,0.01,2453.396973,365.6540222
10,0.3,2,60,50,6,0.015848933,2760.855469,317.1138916
10,0.3,2,60,50,6,0.025118863,2927.737305,263.6463623
10,0.3,2,60,50,6,0.039810721,3031.335693,227.3523712
10,0.3,2,60,50,6,0.063095748,3110.463135,205.8590698
10,0.3,2,60,50,6,0.100000001,3177.443359,186.6847229
10,0.3,2,60,50,6,0.158489317,3232.294189,171.110733
10,0.3,2,60,50,6,0.251188636,3280.7229,155.0516968
10,0.3,2,60,50,6,0.398107171,3324.833984,144.1561737
10,0.3,2,60,50,6,0.630957365,3360.230225,136.6361847
10,0.3,2,60,50,6,1,3395.594238,129.768219
10,0.3,2,60,50,6,1.584893227,3426.529785,129.9684296
10,0.3,2,60,50,6,2.511886358,3449.432373,135.2909088
10,0.3,2,60,50,6,3.981071472,3460.166992,144.0077362
10,0.3,2,60,50,6,6.309572697,3367.991211,149.7080841
10,0.3,2,60,50,6,10,3375.654541,143.138031
10,0.3,2,60,50,6,0.01,3646.842285,539.6865234
10,0.3,2,60,50,6,0.015848933,4009.881592,444.6251221
10,0.3,2,60,50,6,0.025118863,4188.318359,370.9395142
10,0.3,2,60,50,6,0.039810721,4317.681641,322.4925842
10,0.3,2,60,50,6,0.063095748,4413.066895,280.4382935
10,0.3,2,60,50,6,0.100000001,4493.87793,247.332901
10,0.3,2,60,50,6,0.158489317,4563.499512,221.7069397
10,0.3,2,60,50,6,0.251188636,4624.740234,199.6082153
10,0.3,2,60,50,6,0.398107171,4676.196289,184.2382507
10,0.3,2,60,50,6,0.630957365,4719.046875,175.1662598
10,0.3,2,60,50,6,1,4769.556152,168.2900391
10,0.3,2,60,50,6,1.584893227,4810.914551,169.298996
10,0.3,2,60,50,6,2.511886358,4846.794922,177.7399902
10,0.3,2,60,50,6,3.981071472,4871.56543,191.8635864
10,0.3,2,60,50,6,6.309572697,4759.977539,193.7257538
10,0.3,2,60,50,6,10,4710.72168,236.6443024
10,0.3,2,60,50,6,0.01,3052.075439,473.175415
10,0.3,2,60,50,6,0.015848933,3425.529053,361.6035461
10,0.3,2,60,50,6,0.025118863,3619.657227,309.9127502
10,0.3,2,60,50,6,0.039810721,3744.836426,270.2379761
10,0.3,2,60,50,6,0.063095748,3842.141602,239.1254425
10,0.3,2,60,50,6,0.100000001,3917.83374,213.8852081
10,0.3,2,60,50,6,0.158489317,3980.440674,192.0785828
10,0.3,2,60,50,6,0.251188636,4037.064697,173.927597
10,0.3,2,60,50,6,0.398107171,4084.515137,160.9224091
10,0.3,2,60,50,6,0.630957365,4124.230957,150.687439
10,0.3,2,60,50,6,1,4163.749023,144.7113037
10,0.3,2,60,50,6,1.584893227,4197.34082,145.541275
10,0.3,2,60,50,6,2.511886358,4219.46875,162.879715
10,0.3,2,60,50,6,3.981071472,4252.224609,170.3812103
10,0.3,2,60,50,6,6.309572697,4153.963379,178.4673004
10,0.3,2,60,50,6,10,4165.166016,176.3336182
10,0.3,2,60,50,6,0.01,3222.921387,352.0888367
10,0.3,2,60,50,6,0.015848933,3570.016846,317.1026917
10,0.3,2,60,50,6,0.025118863,3771.876221,285.7943115
10,0.3,2,60,50,6,0.039810721,3898.658936,260.00177
10,0.3,2,60,50,6,0.063095748,3998.287354,235.4790039
10,0.3,2,60,50,6,0.100000001,4076.272705,215.5917816
10,0.3,2,60,50,6,0.158489317,4145.743652,194.7857208
10,0.3,2,60,50,6,0.251188636,4201.155762,178.0029297
10,0.3,2,60,50,6,0.398107171,4249.208008,164.2251282
10,0.3,2,60,50,6,0.630957365,4298.228516,150.1668396
10,0.3,2,60,50,6,1,4335.125,148.5053558
10,0.3,2,60,50,6,1.584893227,4370.686035,149.1825104
10,0.3,2,60,50,6,2.511886358,4403.696777,156.6991425
10,0.3,2,60,50,6,3.981071472,4420.186523,165.0731354
10,0.3,2,60,50,6,6.309572697,4317.01709,176.4550934
10,0.3,2,60,50,6,10,4310.32373,192.5823059
10,0.3,2,120,50,6,0.01,1851.05542,264.0655212
10,0.3,2,120,50,6,0.015848933,2028.115112,235.6759491
10,0.3,2,120,50,6,0.025118863,2154.450928,209.0214691
10,0.3,2,120,50,6,0.039810721,2242.140137,188.9994812
10,0.3,2,120,50,6,0.063095748,2311.987061,171.4362183
10,0.3,2,120,50,6,0.100000001,2368.701416,155.7510681
10,0.3,2,120,50,6,0.158489317,2416.381104,141.6203461
10,0.3,2,120,50,6,0.251188636,2457.049316,130.6225739
10,0.3,2,120,50,6,0.398107171,2492.48877,122.2427444
10,0.3,2,120,50,6,0.630957365,2520.932861,116.7585068
10,0.3,2,120,50,6,1,2553.525635,114.6310272
10,0.3,2,120,50,6,1.584893227,2580.411865,117.7812958
10,0.3,2,120,50,6,2.511886358,2604.13916,125.7296677
10,0.3,2,120,50,6,3.981071472,2611.708984,138.5102844
10,0.3,2,120,50,6,6.309572697,2481.442627,179.2406311
10,0.3,2,120,50,6,10,2543.097656,174.1031494
10,0.3,2,120,50,6,0.01,1440.388062,293.5224915
10,0.3,2,120,50,6,0.015848933,1682.786499,238.6750183
10,0.3,2,120,50,6,0.025118863,1823.591309,208.1121521
10,0.3,2,120,50,6,0.039810721,1917.750122,186.3802338
10,0.3,2,120,50,6,0.063095748,1990.807007,168.0255432
10,0.3,2,120,50,6,0.100000001,2049.624268,152.2473145
10,0.3,2,120,50,6,0.158489317,2098.080322,138.5624542
10,0.3,2,120,50,6,0.251188636,2138.837158,127.5310059
10,0.3,2,120,50,6,0.398107171,2174.477783,119.3586426
10,0.3,2,120,50,6,0.630957365,2206.592285,114.300827
10,0.3,2,120,50,6,1,2235.520508,112.1216202
10,0.3,2,120,50,6,1.584893227,2262.41333,114.3411255
10,0.3,2,120,50,6,2.511886358,2285.429688,122.9303131
10,0.3,2,120,50,6,3.981071472,2296.677979,137.667099
10,0.3,2,120,50,6,6.309572697,2033.534424,210.0179138
10,0.3,2,120,50,6,10,2380.838379,129.8696442
10,0.3,2,120,50,6,0.01,1643.900757,274.3962708
10,0.3,2,120,50,6,0.015848933,1824.540405,234.9292297
10,0.3,2,120,50,6,0.025118863,1946.960083,202.5672607
10,0.3,2,120,50,6,0.039810721,2028.688599,178.8270264
10,0.3,2,120,50,6,0.063095748,2092.372559,159.6526337
10,0.3,2,120,50,6,0.100000001,2144.098145,143.937439
10,0.3,2,120,50,6,0.158489317,2187.041016,130.9338226
10,0.3,2,120,50,6,0.251188636,2223.577393,121.0836945
10,0.3,2,120,50,6,0.398107171,2255.571045,114.1513672
10,0.3,2,120,50,6,0.630957365,2288.353271,108.1552124
10,0.3,2,120,50,6,1,2313.830811,108.9581604
10,0.3,2,120,50,6,1.584893227,2338.864258,113.1315155
10,0.3,2,120,50,6,2.511886358,2361.116455,120.9841309
10,0.3,2,120,50,6,3.981071472,2367.426514,136.2375336
10,0.3,2,120,50,6,6.309572697,2132.084717,205.0495758
10,0.3,2,120,50,6,10,2306.17041,150.4564209
10,0.3,2,120,50,6,0.01,1368.485962,277.5671082
10,0.3,2,120,50,6,0.015848933,1569.682373,232.0905151
10,0.3,2,120,50,6,0.025118863,1694.724243,199.8397827
10,0.3,2,120,50,6,0.039810721,1775.024536,181.6256256
10,0.3,2,120,50,6,0.063095748,1837.561523,159.8760376
10,0.3,2,120,50,6,0.100000001,1889.27417,144.7327423
10,0.3,2,120,50,6,0.158489317,1932.328979,132.733902
10,0.3,2,120,50,6,0.251188636,1969.513916,123.2010422
10,0.3,2,120,50,6,0.398107171,2001.876099,117.4311523
10,0.3,2,120,50,6,0.630957365,2030.230957,113.8902435
10,0.3,2,120,50,6,1,2061.041504,113.5389862
10,0.3,2,120,50,6,1.584893227,2087.135742,117.8107376
10,0.3,2,120,50,6,2.511886358,2107.945068,126.8574066
10,0.3,2,120,50,6,3.981071472,2110.162842,142.4158173
10,0.3,2,120,50,6,6.309572697,1909.867188,206.5281525
10,0.3,2,120,50,6,10,2137.777588,204.3858032
10,0.3,2,120,50,6,0.01,1394.545532,252.0019531
10,0.3,2,120,50,6,0.015848933,1594.123535,222.1971741
10,0.3,2,120,50,6,0.025118863,1724.4375,199.2527466
10,0.3,2,120,50,6,0.039810721,1811.03833,178.6781616
10,0.3,2,120,50,6,0.063095748,1878.775757,161.6037903
10,0.3,2,120,50,6,0.100000001,1933.956421,146.9060211
10,0.3,2,120,50,6,0.158489317,1979.753662,134.6177826
10,0.3,2,120,50,6,0.251188636,2018.473145,124.5498657
10,0.3,2,120,50,6,0.398107171,2052.598145,118.1450577
10,0.3,2,120,50,6,0.630957365,2084.166504,114.1885529
10,0.3,2,120,50,6,1,2113.737549,113.0372696
10,0.3,2,120,50,6,1.584893227,2139.941406,116.680748
10,0.3,2,120,50,6,2.511886358,2162.019531,126.0477448
10,0.3,2,120,50,6,3.981071472,2168.990234,141.6811676
10,0.3,2,120,50,6,6.309572697,1947.999634,208.8700867
10,0.3,2,120,50,6,10,2190.201904,116.5536957
10,0.3,2,120,50,6,0.01,1179.718384,247.1758728
10,0.3,2,120,50,6,0.015848933,1385.762329,225.3152161
10,0.3,2,120,50,6,0.025118863,1518.38855,202.7695618
10,0.3,2,120,50,6,0.039810721,1606.260742,184.1575623
10,0.3,2,120,50,6,0.063095748,1675.435913,167.4116821
10,0.3,2,120,50,6,0.100000001,1730.914307,153.4978638
10,0.3,2,120,50,6,0.158489317,1777.439819,141.1689301
10,0.3,2,120,50,6,0.251188636,1817.522095,131.3753204
10,0.3,2,120,50,6,0.398107171,1852.956177,125.1645432
10,0.3,2,120,50,6,0.630957365,1886.018555,119.7923126
10,0.3,2,120,50,6,1,1915.65979,120.2567368
10,0.3,2,120,50,6,1.584893227,1944.391235,123.9805374
10,0.3,2,120,50,6,2.511886358,1966.640869,133.5449066
10,0.3,2,120,50,6,3.981071472,1965.935059,151.2266083
10,0.3,2,120,50,6,6.309572697,1812.047485,205.1209717
10,0.3,2,120,50,6,10,1994.830078,207.6224976
12.5,0.2,2,30,50,6,0.01,4528.194824,478.8778687
12.5,0.2,2,30,50,6,0.015848933,4711.632813,410.2800293
12.5,0.2,2,30,50,6,0.025118863,4864.76709,352.885498
12.5,0.2,2,30,50,6,0.039810721,4977.445313,312.0054932
12.5,0.2,2,30,50,6,0.063095748,5065.15918,275.8964844
12.5,0.2,2,30,50,6,0.100000001,5150.527344,252.8877258
12.5,0.2,2,30,50,6,0.158489317,5217.984863,231.9805908
12.5,0.2,2,30,50,6,0.251188636,5281.981934,214.7819519
12.5,0.2,2,30,50,6,0.398107171,5340.365234,207.8466797
12.5,0.2,2,30,50,6,0.630957365,5395.245117,207.3812408
12.5,0.2,2,30,50,6,1,5454.70459,207.5760193
12.5,0.2,2,30,50,6,1.584893227,5507.181641,216.2367554
12.5,0.2,2,30,50,6,2.511886358,5559.089355,235.7667389
12.5,0.2,2,30,50,6,3.981071472,5592.289063,258.6197815
12.5,0.2,2,30,50,6,6.309572697,5486.644531,258.8018799
12.5,0.2,2,30,50,6,10,5497.137695,289.3508606
12.5,0.2,2,30,50,6,0.01,4804.403809,459.6029968
12.5,0.2,2,30,50,6,0.015848933,5019.23584,372.5046997
12.5,0.2,2,30,50,6,0.025118863,5164.691895,323.495697
12.5,0.2,2,30,50,6,0.039810721,5271.433105,286.4511414
12.5,0.2,2,30,50,6,0.063095748,5369.53418,264.7631531
12.5,0.2,2,30,50,6,0.100000001,5442.944336,244.6585541
12.5,0.2,2,30,50,6,0.158489317,5517.359863,235.0473328
12.5,0.2,2,30,50,6,0.251188636,5580.913086,227.2495728
12.5,0.2,2,30,50,6,0.398107171,5643.878418,222.6774292
12.5,0.2,2,30,50,6,0.630957365,5701.09082,228.294342
12.5,0.2,2,30,50,6,1,5763.976074,233.6426697
12.5,0.2,2,30,50,6,1.584893227,5824.543945,249.4529572
12.5,0.2,2,30,50,6,2.511886358,5884.419922,273.436676
12.5,0.2,2,30,50,6,3.981071472,5934.62207,304.3415527
12.5,0.2,2,30,50,6,6.309572697,5834.201172,306.9781799
12.5,0.2,2,30,50,6,10,5843.680664,348.2569885
12.5,0.2,2,30,50,6,0.01,4929.90625,263.7672729
12.5,0.2,2,30,50,6,0.015848933,5110.656738,278.5239563
12.5,0.2,2,30,50,6,0.025118863,5222.337891,245.2533112
12.5,0.2,2,30,50,6,0.039810721,5299.554199,236.0363922
12.5,0.2,2,30,50,6,0.063095748,5362.768555,211.5179901
12.5,0.2,2,30,50,6,0.100000001,5425.939941,201.2787323
12.5,0.2,2,30,50,6,0.158489317,5486.135254,185.7290649
12.5,0.2,2,30,50,6,0.251188636,5530.646484,172.925705
12.5,0.2,2,30,50,6,0.398107171,5572.248047,164.9903412
12.5,0.2,2,30,50,6,0.630957365,5619.290527,162.2711029
12.5,0.2,2,30,50,6,1,5659.89502,163.2281647
12.5,0.2,2,30,50,6,1.584893227,5700.893066,169.7256317
12.5,0.2,2,30,50,6,2.511886358,5737.01709,176.4589081
12.5,0.2,2,30,50,6,3.981071472,5756.008789,207.04422
12.5,0.2,2,30,50,6,6.309572697,5630.930176,161.7651215
12.5,0.2,2,30,50,6,10,5655.887695,210.8768311
12.5,0.2,2,30,50,6,0.01,5887.503418,415.4437256
12.5,0.2,2,30,50,6,0.015848933,6045.867676,372.0880432
12.5,0.2,2,30,50,6,0.025118863,6150.742188,325.5883179
12.5,0.2,2,30,50,6,0.039810721,6254.195801,291.5001831
12.5,0.2,2,30,50,6,0.063095748,6332.412598,263.9271851
12.5,0.2,2,30,50,6,0.100000001,6400.388672,239.8966675
12.5,0.2,2,30,50,6,0.158489317,6462.825195,221.0600128
12.5,0.2,2,30,50,6,0.251188636,6513.429688,203.1312866
12.5,0.2,2,30,50,6,0.398107171,6554.708984,192.287262
12.5,0.2,2,30,50,6,0.630957365,6604.153809,187.1644287
12.5,0.2,2,30,50,6,1,6652.37207,183.6660767
12.5,0.2,2,30,50,6,1.584893227,6695.296387,186.5593414
12.5,0.2,2,30,50,6,2.511886358,6718.908203,198.4310913
12.5,0.2,2,30,50,6,3.981071472,6768.627441,211.764801
12.5,0.2,2,30,50,6,6.309572697,6659.782227,229.8487854
12.5,0.2,2,30,50,6,10,6495.912109,295.9818726
12.5,0.2,2,90,50,6,0.01,1325.326294,227.265625
12.5,0.2,2,90,50,6,0.015848933,1629.628174,213.7005768
12.5,0.2,2,90,50,6,0.025118863,1817.098145,201.3440704
12.5,0.2,2,90,50,6,0.039810721,1936.169922,185.9047852
12.5,0.2,2,90,50,6,0.063095748,2025.035645,176.9085999
12.5,0.2,2,90,50,6,0.100000001,2095.574219,170.778595
12.5,0.2,2,90,50,6,0.158489317,2155.231689,166.7554779
12.5,0.2,2,90,50,6,0.251188636,2209.584473,166.2035065
12.5,0.2,2,90,50,6,0.398107171,2260.151367,168.7567291
12.5,0.2,2,90,50,6,0.630957365,2309.476563,174.0292053
12.5,0.2,2,90,50,6,1,2359.924561,183.12146
12.5,0.2,2,90,50,6,1.584893227,2409.790771,197.1501007
12.5,0.2,2,90,50,6,2.511886358,2457.291504,216.0803528
12.5,0.2,2,90,50,6,3.981071472,2487.369873,243.8658905
12.5,0.2,2,90,50,6,6.309572697,2389.2229,305.8847046
12.5,0.2,2,90,50,6,10,2500.057129,285.8594055
12.5,0.2,2,90,50,6,0.01,1788.429565,256.8641052
12.5,0.2,2,90,50,6,0.015848933,2044.818848,232.9111176
12.5,0.2,2,90,50,6,0.025118863,2214.881348,212.6429901
12.5,0.2,2,90,50,6,0.039810721,2337.271729,196.0878601
12.5,0.2,2,90,50,6,0.063095748,2430.320557,183.732605
12.5,0.2,2,90,50,6,0.100000001,2499.927002,175.7336121
12.5,0.2,2,90,50,6,0.158489317,2560.189941,170.3154755
12.5,0.2,2,90,50,6,0.251188636,2615.249756,167.2277222
12.5,0.2,2,90,50,6,0.398107171,2664.122314,167.1022797
12.5,0.2,2,90,50,6,0.630957365,2711.876709,172.0872345
12.5,0.2,2,90,50,6,1,2760.18042,179.3282471
12.5,0.2,2,90,50,6,1.584893227,2809.516602,192.2050476
12.5,0.2,2,90,50,6,2.511886358,2857.802734,210.8123779
12.5,0.2,2,90,50,6,3.981071472,2894.242676,234.5205383
12.5,0.2,2,90,50,6,6.309572697,2744.537354,310.4598999
12.5,0.2,2,90,50,6,10,2982.375488,278.8897705
12.5,0.2,2,90,50,6,0.01,1538.740601,203.2105713
12.5,0.2,2,90,50,6,0.015848933,1749.681152,197.8922424
12.5,0.2,2,90,50,6,0.025118863,1904.807251,183.9564667
12.5,0.2,2,90,50,6,0.039810721,2007.506348,173.7394257
12.5,0.2,2,90,50,6,0.063095748,2087.147949,163.7550659
12.5,0.2,2,90,50,6,0.100000001,2151.787354,156.3466949
12.5,0.2,2,90,50,6,0.158489317,2206.564941,151.9828644
12.5,0.2,2,90,50,6,0.251188636,2254.619141,149.5443268
